Repository: DavidMullr/dac-cycle-model

# Carbon Team DAC Cycle Model

A Python model for screening solid adsorbents and testing operating conditions for direct air capture (DAC). Use the spatial model to follow temperature and loading through the bed thickness, or the lumped model for a well-mixed bed. Both let you vary weather, cycle timing, regeneration conditions and equipment settings.

In the app, open **Model and results** under **Help & evidence**, or use **Quick start** for your first run. To read the checked-out reports offline, open `model/report/project/index.html` or the [four-page PDF](model/report/project/model_and_results.pdf).

File: model/materials/screening/mof808_lys_humid_one_node_scenario_v1.json
{
  "schema": "mof-screening-material/1",
  "material_id": "mof808_lys_humid_one_node_scenario_v1",
  "name": "MOF-808-Lys exploratory stored-water candidate v1",
  "equilibrium_family": "activity_shift_reference_isotherm",
  "synthetic": false,
  "evidence": {
    "status": "CONDITIONAL_DRY_ONLY_NAMED_EXTRAPOLATION_NOT_MODEL_READY",
    "basis": "A digitized 25 C dry CO2 adsorption curve is used as the measured reference shape. Reversible hot behavior, isosteric heat, intrinsic rates and the shared shaped basis are explicit screening assumptions because complete source evidence is absent.",
    "not_for": "humid coadsorption or hydration-history prediction, equilibrium-complete hot vacuum prediction, intrinsic kinetics, shaped-device prediction, lifetime, CSS, annual production, hardware qualification or a measured winner."
  },
  "shaped_material": {
    "basis": "The source sample is a functionalized MOF powder. Its mol/kg loadings are mapped to the shared 10 kg complete dry shaped inventory under an explicit unity loading-retention and mass-transfer assumption; this is not evidence of a binder-free shaped body.",
    "binder_support": "No candidate-specific binder, support or final shaped mass fraction is supplied; none is inferred.",
    "particle_geometry": "No candidate-specific shaped particle geometry is supplied; the shared case geometry and transport values are named transfers."
  },
  "reference_temperature_K": 298.15,
  "maximum_bed_temperature_C": 140.0,
  "solid_cp_J_kg_K": 1000.0,
  "co2_water_penalty_per_mol_kg": 0.0,
  "co2": {
    "heat_J_mol": 70000.0,
    "basis": "Measured dry 25 C filled-marker CO2 adsorption curve digitized from SI Figure S65. No temperature-dependent source curve, fit or measured isosteric heat is available for the reversible hot scenario.",
    "reference_curve": {
      "class": "measured, digitized from publisher figure; nonnegative monotone adsorption branch",
      "temperature_K": 298.15,
      "pressure_Pa": [
        4.659879426411976,
        6.190513954945728,
        8.180774799097358,
        11.394758788035245,
        16.553514334742285,
        24.430264709567105,
        34.38804330365207,
        46.65483733531051,
        61.97959113554721,
        78.53116914814328,
        98.98083712417267,
        216.72616505410315,
        271.7290740174006,
        474.5386277157222,
        546.9499459132953,
        711.4795536056636,
        778.0284348421402,
        901.4793441837787,
        1902.5055229991274,
        2913.0904355541056,
        3994.034165226225,
        4981.409461355796,
        5956.872883952444,
        6975.048579802671,
        7913.531948258877,
        8978.28698676755,
        9974.230937144623,
        19555.521869277556,
        29786.066485497566,
        39778.59859099019,
        49612.366640686785,
        60429.78855719699,
        71319.19359656247,
        81770.78008111092
      ],
      "loading_mol_kg": [
        0.09083191850594227,
        0.1808149405772496,
        0.267402376910017,
        0.35059422750424446,
        0.4303904923599321,
        0.5067911714770797,
        0.5797962648556876,
        0.6494057724957555,
        0.7173174872665535,
        0.7852292020373515,
        0.8497453310696095,
        1.0042444821731749,
        1.0585738539898133,
        1.1095076400679118,
        1.128183361629881,
        1.1570458404074704,
        1.16893039049236,
        1.1825127334465195,
        1.2436332767402376,
        1.2996604414261461,
        1.3438030560271648,
        1.3811544991511036,
        1.4151103565365026,
        1.4456706281833616,
        1.4745331069609509,
        1.50339558573854,
        1.528862478777589,
        1.7258064516129032,
        1.8989813242784381,
        2.039898132427844,
        2.1706281833616297,
        2.2928692699490663,
        2.4074702886247876,
        2.5161290322580645
      ],
      "source_doi": "10.1021/jacs.3c14125",
      "source_locator": "JACS 2024 supporting information Figure S65, printed page 52, linear/log views of the same 25 C curve",
      "source_pdf_sha256": "9228f8992cbd9889a5130c83b163f1f430bb5dc77b5b136027bd3c1ebbf524e0",
      "source_csv_sha256": "b67b7cd045e8cbeeecac7ea928451a935610b5a828a5eb8d35822e24d7e1e7bc",
      "digitization_audit_sha256": "801bb3f4ed9413dc441f8a85020a26f0d41c6e475b08f73e46e72013f4f04bf8",
      "source_symbol_count_detected": 34,
      "source_completeness": "Filled adsorption symbols detected; highest-pressure symbols obscured by open desorption markers were not recovered. This is not a complete numeric extraction."
    },
    "support": {
      "policy": "named_extrapolation_scenario",
      "scenario_name": "dry_CO2_hot_temperature_shift_and_pressure_transfer_not_validated",
      "measured_temperature_range_K": [
        298.15,
        298.15
      ],
      "displayed_scenario_temperature_range_K": [
        253.15,
        413.15
      ],
      "note": "The source methods mention 288, 298 and 308 K, but the supplied Figures S65/S70 expose a 25 C curve only. No multi-temperature array is claimed."
    }
  },
  "water": {
    "model": "dry_only",
    "physical_storage_mol_kg": 0.0,
    "solver_normalizer_mol_kg": 0.05,
    "basis": "No defensible coupled humid chemistry or hydration-history law is represented. Water storage, rates, heat and adsorbed Cp are exactly zero; the positive normalizer is a numerical state-layout scale only. Every selected weather interval must have RH exactly zero."
  },
  "nitrogen": {
    "henry_mol_kg_Pa_at_reference": 0.0,
    "heat_J_mol": 0.0
  },
  "oxygen": {
    "henry_mol_kg_Pa_at_reference": 0.0,
    "heat_J_mol": 0.0
  },
  "adsorbed_phase_cp_J_kg_K": [
    852.0887535645713,
    0.0,
    0.0,
    0.0
  ],
  "kinetics": {
    "adsorption_rate_s_inv": [
      0.0001,
      0.0,
      0.0,
      0.0
    ],
    "desorption_rate_s_inv": [
      0.0001,
      0.0,
      0.0,
      0.0
    ],
    "evidence_status": "ASSUMED_LDF_SCREENING_SCALE: no intrinsic adsorption or desorption kinetics were extracted; both directions use a named 1e-4 s^-1 scenario assumption."
  },
  "missing_evidence": {
    "candidate_specific_pellet_or_coating": null,
    "candidate_specific_solid_heat_capacity": null,
    "direct_humid_co2_equilibrium_closure": null,
    "fit_tested_hot_temperature_representation": null,
    "hot_desorption_kinetics": null,
    "humid_coadsorption_kinetics": null,
    "intrinsic_adsorption_desorption_rates": null,
    "measured_isosteric_heat_of_adsorption": null,
    "shaped_bed_thermal_conductivity": null,
    "shaped_particle_effective_diffusivity": null
  },
  "provenance": {
    "sample_identity": {
      "class": "measured",
      "description": "MOF-808 functionalized with L-lysine; distinct from MOF-808-TAPA and from the historical mmen materials."
    },
    "co2": {
      "class": "source-derived conditional assumption",
      "statement": "Measured and digitized 25 C dry adsorption shape from SI Figure S65; the reversible hot heat shift is an explicit assumption, not a fitted or measured result."
    },
    "co2_reference_curve": {
      "class": "measured, digitized",
      "source_asset": "Research/MOF_candidates_2026-11-03/lead/secondary_sources/MOF808_Lys_25C_DIGITIZED.csv",
      "source_asset_sha256": "b67b7cd045e8cbeeecac7ea928451a935610b5a828a5eb8d35822e24d7e1e7bc",
      "source_audit": "Research/MOF_candidates_2026-11-03/lead/secondary_sources/MOF808_DIGITIZATION_AUDIT.json",
      "source_audit_sha256": "801bb3f4ed9413dc441f8a85020a26f0d41c6e475b08f73e46e72013f4f04bf8",
      "digitized_at_40_Pa_mol_kg": 0.614289940806174,
      "digitized_pressure_relative_uncertainty": 0.015904514862035368,
      "loading_digitization_uncertainty_mol_kg": 0.0050933786078098476,
      "source_table_at_400_ppm_mol_kg": 0.612,
      "difference_table_minus_digitized_mol_kg": -0.0022899408061740623,
      "reported_experimental_uncertainty": null,
      "decision": "Retain the SI table value and digitized interpolation separately. They agree within the stated digitization uncertainty; no rescaling is applied."
    },
    "co2_temperature_shift": {
      "class": "assumed",
      "constant_isosteric_heat_J_mol": 70000.0,
      "broad_scenario_range_J_mol": [
        40000.0,
        100000.0
      ],
      "basis": "Named amine-material screening assumption used with the existing constant activity-shift law. It is not fitted to data and is not a measured or published MOF-808-Lys heat."
    },
    "kinetics": {
      "class": "assumed",
      "adsorption_rate_s_inv": 0.0001,
      "desorption_rate_s_inv": 0.0001,
      "broad_scenario_range_s_inv": [
        1e-05,
        0.001
      ],
      "basis": "Named LDF scenario scale; finite-time breakthrough or cycling data are not converted into intrinsic kinetics."
    },
    "solid_cp": {
      "class": "assumed",
      "value_J_kg_K": 1000.0,
      "broad_scenario_range_J_kg_K": [
        700.0,
        1500.0
      ],
      "basis": "Neutral screening value; no MOF-808-Lys-specific heat capacity is claimed."
    },
    "thermal": {
      "class": "assumption",
      "statement": "Assumed 1000 J/kg/K dry solid Cp and transferred shared shaped thermal basis; no candidate-specific measurement is claimed."
    },
    "shaped_transport": {
      "class": "transferred to shared assumption",
      "basis": "The shared app geometry and transport inputs are used for a complete dry shaped basis. No candidate-specific pellet, binder, density or effective diffusivity is claimed."
    },
    "mass_mapping": {
      "class": "assumed",
      "source_loading_basis": "per kg dry MOF-808-Lys powder",
      "executable_inventory_basis": "per kg complete dry shaped inventory in the shared app case",
      "unity_loading_retention_and_mass_transfer": true,
      "basis": "Source powder mol/kg loadings are applied directly to the shared 10 kg complete dry shaped inventory under a named unity loading-retention and mass-transfer assumption. No binder-free shaped-body claim follows.",
      "final_binder_mass_fraction": null,
      "shaped_density": null,
      "shaped_effective_transport": null
    },
    "water": {
      "class": "numerical structural mode; no physical coefficients",
      "physical_storage_mol_kg": 0.0,
      "solver_normalizer_mol_kg": 0.05
    },
    "source_table_context": {
      "single_component_dry_25C_uptake_at_400_ppm_mol_kg": 0.612,
      "source_locator": "Supporting Information Table S4, printed page 57"
    },
    "reported_cycling_context": {
      "class": "measured protocol, not a kinetic or equilibrium law",
      "description": "The source reports temperature-swing cycling with 140 C Ar purge until outlet CO2 reaches 20 ppm. The 120 C TPD peak is not a cycling setpoint."
    }
  },
  "assumptions": [
    "A constant 70 kJ/mol isosteric heat is a named screening assumption for a possible reversible hot scenario; its broad 40-100 kJ/mol range is not experimental uncertainty.",
    "A 1e-4 s^-1 LDF rate in both directions is a named scenario assumption with a broad 1e-5 to 1e-3 s^-1 range; no intrinsic kinetics are claimed.",
    "A 1000 J/kg/K dry solid Cp is a named scenario assumption with a broad 700-1500 J/kg/K range.",
    "The shared 10 kg dry shaped basis, geometry and transport are transferred assumptions because no candidate-specific pellet, binder, density or transport measurements are supplied.",
    "Source powder mol/kg loadings map to the complete dry shaped inventory with an explicit unity loading-retention and mass-transfer assumption; binder fraction, shaped density and effective transport remain unknown and no binder-free shaped body is claimed.",
    "The measured 25 C dry curve is not extrapolated as a demonstrated hot equilibrium law; the existing constant-heat activity transfer is conditional and not validated against withheld temperatures.",
    "Dry-only water handling has zero physical water storage, rates, heat and adsorbed Cp; any nonzero relative humidity is rejected.",
    "The two SI views are the same 25 C curve and provide no independent multi-temperature validation."
  ],
  "uncertainty": {
    "classification": "CONDITIONAL_NAMED_EXTRAPOLATION",
    "statement": "Digitization uncertainty is retained. Hot heat, dry solid Cp, LDF and shaped transport are broad named scenario assumptions, not measurements, fits or repairable validation failures.",
    "digitization": "Per-point center uncertainty and 40 Pa interpolation uncertainty are retained in the digitization audit. Experimental uncertainty was not supplied.",
    "thermal_and_kinetic": "Heat, dry solid Cp and LDF values are named scenario assumptions with broad ranges, not fitted coefficients or experimental uncertainty.",
    "representation": "No hot or humid representation gate was passed. The package remains a conditional dry screening scenario."
  },
  "validity": {
    "co2": "Conditional 25 C measured dry reference shape. The reversible hot activity shift is an explicitly assumed scenario and is not validated equilibrium data.",
    "co2_dry_equilibrium": "Valid as a conditional 25 C measured reference-shape scenario. Hot behavior is a named constant-heat extrapolation, not validated equilibrium data.",
    "initial_state_interpretation": "The app's declared initial state is a scenario, not cyclic steady state.",
    "kinetics": "Both-direction LDF rates are scenario assumptions; no intrinsic material kinetics are claimed.",
    "thermal": "Solid Cp and shaped transport are assumptions.",
    "water": "Dry-only. Any nonzero relative humidity at the case or weather forcing boundary is rejected; direct humidity and hydration-history physics are unrepresented."
  },
  "humidity_candidate": {
    "schema": "mof-screening-humidity-candidate/1",
    "candidate_id": "mof808_lys_humid_one_node_scenario_v1",
    "evidence_tier": "ONE_WATER_ANCHOR_NAMED_LINEAR_SCENARIO",
    "dry_origin_material_id": "mof808_lys_2024_25c_dry_conditional",
    "dry_origin_package_sha256": "b2044afbbbad486b4ff818e37285d725cfde73b866f2167c77e81ff87c0008ab",
    "dry_origin_package_canonical_sha256": "9bfcb2982da743e0e337ceadb3242ee153920c0cb4ecba9f862406618b7975e1",
    "dry_limit": {
      "definition": "EXACT_NATIVE_DELEGATION_REQUIRES_ZERO_STORED_AND_EXTERNAL_WATER",
      "stored_water_mol_kg": 0.0,
      "external_water_partial_pressure_Pa": 0.0
    },
    "storage": {
      "contract": "CO2, H2O, N2, O2",
      "labels": [
        "CO2",
        "H2O",
        "N2",
        "O2"
      ]
    },
    "water_law": {
      "kind": "linear_one_node",
      "reference_temperature_K": 298.15,
      "anchor_activity": 0.5,
      "anchor_loading_mol_kg": 9.4368,
      "heat_J_mol": 44000.0,
      "adsorbed_cp_J_kg_K": 4180.0,
      "adsorption_rate_s_inv": 0.0001,
      "desorption_rate_s_inv": 0.0001,
      "assumptions": [
        "The source water uptake about 0.17 g/g at 50% RH is converted to 9.4368 mol/kg.",
        "A proportional-through-origin water curve is a named exploratory assumption.",
        "Water heat and rate are assumed.",
        "The linear extension above 50% RH is explicit and unvalidated."
      ],
      "provenance": {
        "source": "accepted protocol_models.py MOF808-Lys humid fixed-bed metadata",
        "anchor_class": "measured approximate scalar",
        "shape_class": "named exploratory assumption"
      },
      "evidence_class": "linear_one_node",
      "support_activity": [
        0.0,
        0.5
      ]
    },
    "co2_coupling": {
      "kind": "water_fraction_quadratic",
      "temperature_exponent": 0.0,
      "qualification": "EXPLORATORY_ONE_WAY",
      "assumptions": [
        "Measured humid fixed-bed CO2 nodes calibrate a one-way stored-water effective-pressure correction at 25 C.",
        "The single 50% RH water anchor and linear water shape are underidentified.",
        "The fixed-bed capacity is not treated as an intrinsic equilibrium point.",
        "No reciprocal thermodynamics or interaction enthalpy is inferred.",
        "Only 2 eligible positive-RH capacity nodes identify the fitted coefficients.",
        "Pressure-dependent form is a chemical-potential candidate, not a fitted binary isotherm."
      ],
      "provenance": {
        "capacity_nodes": "accepted protocol_models.py MOF-808-Lys 25 C RH nodes",
        "class": "underidentified exploratory calibration",
        "dry_curve": "native MOF-808-Lys measured 25 C reference curve"
      },
      "calibration_status": "IN_SAMPLE_EXPLORATORY_UNDERIDENTIFIED",
      "coefficients": [
        0.49038326435520846,
        2.9088731986705256
      ],
      "holdout_status": "HOLDOUT_UNAVAILABLE_TWO_NODE_TWO_PARAMETER_FIT",
      "normalizer_mol_kg": 9.4368,
      "reference_temperature_K": 298.15
    },
    "parameter_ranges": {
      "water_activity": [
        0.0,
        1.0
      ],
      "saturation_temperature_K": [
        255.9,
        647.096
      ],
      "measured_protocol_rh_nodes": [
        0.0,
        0.1,
        0.25,
        0.5
      ]
    },
    "support_envelope": {
      "saturation_pressure_law": {
        "ambient_cold": "Antoine, 255.9-373.0 K",
        "hot": "IAPWS SR1-86(1992), 373.0-647.096 K"
      },
      "water_activity": [
        0.0,
        1.0
      ],
      "source_support": [
        0.0,
        0.5
      ],
      "named_extrapolation_policy": null,
      "hot_co2_rich_vacuum_isotherm": "unsupported"
    },
    "assumptions": [
      "The source water uptake about 0.17 g/g at 50% RH is converted to 9.4368 mol/kg.",
      "A proportional-through-origin water curve is a named exploratory assumption.",
      "Water heat and rate are assumed.",
      "The linear extension above 50% RH is explicit and unvalidated.",
      "Measured humid fixed-bed CO2 nodes calibrate a one-way stored-water effective-pressure correction at 25 C.",
      "The single 50% RH water anchor and linear water shape are underidentified.",
      "The fixed-bed capacity is not treated as an intrinsic equilibrium point.",
      "No reciprocal thermodynamics or interaction enthalpy is inferred.",
      "Only 2 eligible positive-RH capacity nodes identify the fitted coefficients.",
      "Pressure-dependent form is a chemical-potential candidate, not a fitted binary isotherm.",
      "This candidate is exploratory and is not a validated humid-cycle or reciprocal thermodynamic model."
    ],
    "limitations": [
      "The water curve shape is underidentified.",
      "The fixed-bed CO2 nodes are not an intrinsic equilibrium surface.",
      "140 C helium TPD is not an equilibrium hot vacuum isotherm."
    ],
    "missing_evidence": [
      "validated reciprocal CO2-water equilibrium",
      "hot CO2-rich vacuum equilibrium",
      "candidate-specific shaped transport",
      "experimental humid-cycle validation",
      "The water curve shape is underidentified.",
      "The fixed-bed CO2 nodes are not an intrinsic equilibrium surface.",
      "140 C helium TPD is not an equilibrium hot vacuum isotherm."
    ],
    "provenance": {
      "class": "accepted bounded evidence plus named exploratory adapter",
      "dry_origin_material_id": "mof808_lys_2024_25c_dry_conditional",
      "dry_origin_package": "Initial_screening_model\\model\\materials\\screening\\mof808_lys_2024_25c_dry_conditional.json",
      "staging_candidate_config": "Research\\next_stage_2026-11-08\\humid_cycle_readiness\\config\\humid_candidates.json",
      "staging_config_sha256": "b22491f44b36d98e98a71b467218e18d10a95a366e5095cb03db6702262ee212",
      "coupling_calibration": "Research\\next_stage_2026-11-08\\humid_cycle_readiness\\data\\cof_coupling_calibration.json",
      "coupling_calibration_sha256": "e0153f6c05b83055a4b1660f9fb27b7de5e2a01da170d67f9979f231ea66d3e8",
      "lead_native_scope": "Research/next_stage_2026-11-08/humid_cycle_lead/NATIVE_IMPLEMENTATION_SCOPE.md",
      "protocol_anchors": {
        "source": "material_humidity_closures/data/protocol_models.json",
        "rh_fraction": [
          0.0,
          0.1,
          0.25,
          0.5
        ],
        "co2_loading_mol_kg": [
          0.556,
          0.613,
          0.865,
          1.205
        ],
        "evidence_class": "exact humid fixed-bed RH nodes"
      }
    },
    "reciprocal_thermodynamics": false,
    "validated_humid_cycle": false
  }
}

File: model/materials/screening/mof808_tapa_2024_25c_dry_conditional.json
{
  "schema": "mof-screening-material/1",
  "material_id": "mof808_tapa_2024_25c_dry_conditional",
  "name": "MOF-808-TAPA, 2024 25 C dry conditional",
  "equilibrium_family": "activity_shift_reference_isotherm",
  "synthetic": false,
  "evidence": {
    "status": "CONDITIONAL_DRY_ONLY_NAMED_EXTRAPOLATION_NOT_MODEL_READY",
    "basis": "A digitized 25 C dry CO2 adsorption curve is used as the measured reference shape. Reversible hot behavior, isosteric heat, intrinsic rates and the shared shaped basis are explicit screening assumptions because complete source evidence is absent.",
    "not_for": "humid coadsorption or hydration-history prediction, equilibrium-complete hot vacuum prediction, intrinsic kinetics, shaped-device prediction, lifetime, CSS, annual production, hardware qualification or a measured winner."
  },
  "shaped_material": {
    "basis": "The source sample is a polyamine-functionalized MOF powder. Its mol/kg loadings are mapped to the shared 10 kg complete dry shaped inventory under an explicit unity loading-retention and mass-transfer assumption; this is not evidence of a binder-free shaped body.",
    "binder_support": "No candidate-specific binder, support or final shaped mass fraction is supplied; none is inferred.",
    "particle_geometry": "No candidate-specific shaped particle geometry is supplied; the shared case geometry and transport values are named transfers."
  },
  "reference_temperature_K": 298.15,
  "maximum_bed_temperature_C": 140.0,
  "solid_cp_J_kg_K": 1000.0,
  "co2_water_penalty_per_mol_kg": 0.0,
  "co2": {
    "heat_J_mol": 70000.0,
    "basis": "Measured dry 25 C filled-marker CO2 adsorption curve digitized from SI Figure S70. No temperature-dependent source curve, fit or measured isosteric heat is available for the reversible hot scenario.",
    "reference_curve": {
      "class": "measured, digitized from publisher figure; nonnegative monotone adsorption branch",
      "temperature_K": 298.15,
      "pressure_Pa": [
        4.91950713435551,
        7.392144380339949,
        11.056295583947145,
        16.0096308847077,
        22.547330010183554,
        31.608164559859325,
        42.69984182656587,
        58.22004633840191,
        85.08705982814566,
        123.77839331751585,
        186.85440178910045,
        299.5623458367131,
        368.9107339835956,
        496.0650548741681,
        583.2788696651876,
        692.202470188595,
        791.6129279689445,
        888.6976414353379,
        1006.9652163726342,
        1951.613635459702,
        2987.316748032056,
        3961.5913828176363,
        4969.839130762646,
        5952.762071059599,
        6934.846324997565,
        7930.792276500102,
        8944.732772879443,
        9903.291941291714,
        19734.07764194639,
        29652.797964936177,
        39689.29413786941,
        49560.58021539502,
        59637.88335055364,
        69476.91697521576,
        80193.57300182863
      ],
      "loading_mol_kg": [
        0.08234295415959253,
        0.15874363327674024,
        0.233446519524618,
        0.3030560271646859,
        0.3709677419354839,
        0.43378607809847197,
        0.4864176570458404,
        0.5526315789473685,
        0.6035653650254669,
        0.6477079796264855,
        0.6918505942275043,
        0.7224108658743633,
        0.7376910016977929,
        0.7546689303904923,
        0.766553480475382,
        0.7767402376910016,
        0.7852292020373515,
        0.7920203735144312,
        0.7971137521222411,
        0.83276740237691,
        0.8616298811544991,
        0.8887945670628183,
        0.9108658743633277,
        0.931239388794567,
        0.9499151103565365,
        0.966893039049236,
        0.9855687606112055,
        1.000848896434635,
        1.1162988115449914,
        1.2113752122241086,
        1.297962648556876,
        1.3777589134125636,
        1.4524617996604414,
        1.5220713073005094,
        1.5882852292020373
      ],
      "source_doi": "10.1021/jacs.3c14125",
      "source_locator": "JACS 2024 supporting information Figure S70, printed page 57, linear/log views of the same 25 C curve",
      "source_pdf_sha256": "9228f8992cbd9889a5130c83b163f1f430bb5dc77b5b136027bd3c1ebbf524e0",
      "source_csv_sha256": "5f9a8e3ba3c6774b29211e924a2277a75b262c2d6227055079aa77141207d9e3",
      "digitization_audit_sha256": "801bb3f4ed9413dc441f8a85020a26f0d41c6e475b08f73e46e72013f4f04bf8",
      "source_symbol_count_detected": 35,
      "source_completeness": "Filled adsorption symbols detected; highest-pressure symbols obscured by open desorption markers were not recovered. This is not a complete numeric extraction."
    },
    "support": {
      "policy": "named_extrapolation_scenario",
      "scenario_name": "dry_CO2_hot_temperature_shift_and_pressure_transfer_not_validated",
      "measured_temperature_range_K": [
        298.15,
        298.15
      ],
      "displayed_scenario_temperature_range_K": [
        253.15,
        413.15
      ],
      "note": "The source methods mention 288, 298 and 308 K, but the supplied Figures S65/S70 expose a 25 C curve only. No multi-temperature array is claimed."
    }
  },
  "water": {
    "model": "dry_only",
    "physical_storage_mol_kg": 0.0,
    "solver_normalizer_mol_kg": 0.05,
    "basis": "No defensible coupled humid chemistry or hydration-history law is represented. Water storage, rates, heat and adsorbed Cp are exactly zero; the positive normalizer is a numerical state-layout scale only. Every selected weather interval must have RH exactly zero."
  },
  "nitrogen": {
    "henry_mol_kg_Pa_at_reference": 0.0,
    "heat_J_mol": 0.0
  },
  "oxygen": {
    "henry_mol_kg_Pa_at_reference": 0.0,
    "heat_J_mol": 0.0
  },
  "adsorbed_phase_cp_J_kg_K": [
    852.0887535645713,
    0.0,
    0.0,
    0.0
  ],
  "kinetics": {
    "adsorption_rate_s_inv": [
      0.0001,
      0.0,
      0.0,
      0.0
    ],
    "desorption_rate_s_inv": [
      0.0001,
      0.0,
      0.0,
      0.0
    ],
    "evidence_status": "ASSUMED_LDF_SCREENING_SCALE: no intrinsic adsorption or desorption kinetics were extracted; both directions use a named 1e-4 s^-1 scenario assumption."
  },
  "missing_evidence": {
    "candidate_specific_pellet_or_coating": null,
    "candidate_specific_solid_heat_capacity": null,
    "direct_humid_co2_equilibrium_closure": null,
    "fit_tested_hot_temperature_representation": null,
    "hot_desorption_kinetics": null,
    "humid_coadsorption_kinetics": null,
    "intrinsic_adsorption_desorption_rates": null,
    "measured_isosteric_heat_of_adsorption": null,
    "shaped_bed_thermal_conductivity": null,
    "shaped_particle_effective_diffusivity": null
  },
  "provenance": {
    "sample_identity": {
      "class": "measured",
      "description": "MOF-808 functionalized with tris(3-aminopropyl)amine (TAPA); separate from MOF-808-Lys and historical mmen materials."
    },
    "co2": {
      "class": "source-derived conditional assumption",
      "statement": "Measured and digitized 25 C dry adsorption shape from SI Figure S70; the reversible hot heat shift is an explicit assumption, not a fitted or measured result."
    },
    "co2_reference_curve": {
      "class": "measured, digitized",
      "source_asset": "Research/MOF_candidates_2026-11-03/lead/secondary_sources/MOF808_TAPA_25C_DIGITIZED.csv",
      "source_asset_sha256": "5f9a8e3ba3c6774b29211e924a2277a75b262c2d6227055079aa77141207d9e3",
      "source_audit": "Research/MOF_candidates_2026-11-03/lead/secondary_sources/MOF808_DIGITIZATION_AUDIT.json",
      "source_audit_sha256": "801bb3f4ed9413dc441f8a85020a26f0d41c6e475b08f73e46e72013f4f04bf8",
      "digitized_at_40_Pa_mol_kg": 0.47498845810672735,
      "digitized_pressure_relative_uncertainty": 0.013978946984389173,
      "loading_digitization_uncertainty_mol_kg": 0.0050933786078098476,
      "source_table_at_400_ppm_mol_kg": 0.498,
      "difference_table_minus_digitized_mol_kg": 0.023011541893272647,
      "reported_experimental_uncertainty": null,
      "decision": "Retain the SI table value and digitized interpolation separately. The discrepancy exceeds the stated digitization uncertainty and is not rescaled or hidden."
    },
    "co2_temperature_shift": {
      "class": "assumed",
      "constant_isosteric_heat_J_mol": 70000.0,
      "broad_scenario_range_J_mol": [
        40000.0,
        100000.0
      ],
      "basis": "Named amine-material screening assumption used with the existing constant activity-shift law. It is not fitted to data and is not a measured or published MOF-808-TAPA heat."
    },
    "kinetics": {
      "class": "assumed",
      "adsorption_rate_s_inv": 0.0001,
      "desorption_rate_s_inv": 0.0001,
      "broad_scenario_range_s_inv": [
        0.00001,
        0.001
      ],
      "basis": "Named LDF scenario scale; finite-time breakthrough or cycling data are not converted into intrinsic kinetics."
    },
    "solid_cp": {
      "class": "assumed",
      "value_J_kg_K": 1000.0,
      "broad_scenario_range_J_kg_K": [
        700.0,
        1500.0
      ],
      "basis": "Neutral screening value; no MOF-808-TAPA-specific heat capacity is claimed."
    },
    "thermal": {
      "class": "assumption",
      "statement": "Assumed 1000 J/kg/K dry solid Cp and transferred shared shaped thermal basis; no candidate-specific measurement is claimed."
    },
    "shaped_transport": {
      "class": "transferred to shared assumption",
      "basis": "The shared app geometry and transport inputs are used for a complete dry shaped basis. No candidate-specific pellet, binder, density or effective diffusivity is claimed."
    },
    "mass_mapping": {
      "class": "assumed",
      "source_loading_basis": "per kg dry MOF-808-TAPA powder",
      "executable_inventory_basis": "per kg complete dry shaped inventory in the shared app case",
      "unity_loading_retention_and_mass_transfer": true,
      "basis": "Source powder mol/kg loadings are applied directly to the shared 10 kg complete dry shaped inventory under a named unity loading-retention and mass-transfer assumption. No binder-free shaped-body claim follows.",
      "final_binder_mass_fraction": null,
      "shaped_density": null,
      "shaped_effective_transport": null
    },
    "water": {
      "class": "numerical structural mode; no physical coefficients",
      "physical_storage_mol_kg": 0.0,
      "solver_normalizer_mol_kg": 0.05
    },
    "source_table_context": {
      "single_component_dry_25C_uptake_at_400_ppm_mol_kg": 0.498,
      "source_locator": "Supporting Information Table S4, printed page 57"
    },
    "reported_humid_context": {
      "class": "measured protocol context, not represented by this package",
      "description": "The source reports persistent humid desorption behavior and humidity-enhanced breakthrough uptake. No coupled humid chemistry or hydration-history state is inferred from the unary dry curve."
    }
  },
  "assumptions": [
    "A constant 70 kJ/mol isosteric heat is a named screening assumption for a possible reversible hot scenario; its broad 40-100 kJ/mol range is not experimental uncertainty.",
    "A 1e-4 s^-1 LDF rate in both directions is a named scenario assumption with a broad 1e-5 to 1e-3 s^-1 range; no intrinsic kinetics are claimed.",
    "A 1000 J/kg/K dry solid Cp is a named scenario assumption with a broad 700-1500 J/kg/K range.",
    "The shared 10 kg dry shaped basis, geometry and transport are transferred assumptions because no candidate-specific pellet, binder, density or transport measurements are supplied.",
    "Source powder mol/kg loadings map to the complete dry shaped inventory with an explicit unity loading-retention and mass-transfer assumption; binder fraction, shaped density and effective transport remain unknown and no binder-free shaped body is claimed.",
    "The measured 25 C dry curve is not extrapolated as a demonstrated hot equilibrium law; the existing constant-heat activity transfer is conditional and not validated against withheld temperatures.",
    "Dry-only water handling has zero physical water storage, rates, heat and adsorbed Cp; any nonzero relative humidity is rejected.",
    "The two SI views are the same 25 C curve and provide no independent multi-temperature validation."
  ],
  "uncertainty": {
    "classification": "CONDITIONAL_NAMED_EXTRAPOLATION",
    "statement": "Digitization uncertainty and the retained 40 Pa table discrepancy bound the source consistency check. Hot heat, dry solid Cp, LDF and shaped transport are broad named scenario assumptions, not measurements or fits.",
    "digitization": "Per-point center uncertainty and 40 Pa interpolation uncertainty are retained in the digitization audit. Experimental uncertainty was not supplied.",
    "source_consistency": "The 40 Pa digitized value is 0.474988458 mol/kg while the SI table reports 0.498 mol/kg; the difference is retained.",
    "thermal_and_kinetic": "Heat, dry solid Cp and LDF values are named scenario assumptions with broad ranges, not fitted coefficients or experimental uncertainty.",
    "representation": "No hot or humid representation gate was passed. The package remains a conditional dry screening scenario."
  },
  "validity": {
    "co2": "Conditional 25 C measured dry reference shape. The reversible hot activity shift is an explicitly assumed scenario and is not validated equilibrium data.",
    "co2_dry_equilibrium": "Valid as a conditional 25 C measured reference-shape scenario. Hot behavior is a named constant-heat extrapolation, not validated equilibrium data.",
    "initial_state_interpretation": "The app's declared initial state is a scenario, not cyclic steady state.",
    "kinetics": "Both-direction LDF rates are scenario assumptions; no intrinsic material kinetics are claimed.",
    "thermal": "Solid Cp and shaped transport are assumptions.",
    "water": "Dry-only. Any nonzero relative humidity at the case or weather forcing boundary is rejected; direct humidity and hydration-history physics are unrepresented."
  }
}
